Repository: negiutsav9/RAC_Model

# Predicting the properties of Recycled Aggregate Concrete under Axisymmetric and True Triaxial Load

## Steps to follow

1. Run the jupyter notebook paperModel_MNR.ipynb to generate model weights, preprocessed data and calibration file for each model
2. For each model, create a directory with its model.pkl, preprocessor.pkl, calibration_file.csv, requirements.txt and X_train.csv files (refer Container files)
3. Run Repo2Docker in each directory to simulate a cloud foundry instance
4. After successful testing, upload the files to the foundry by referring the Jupyter Notebook modelDeployment.ipynb.

Note that the names of the files (model.pkl, preprocessor.pkl, calibration_file.csv, requirements.txt and X_train.csv) should be always consistent as the foundry instance will look out for these files while performing prediction tasks

File: dataset_tableA1.csv
Specimen_Shape,D[mm],H[mm],T[deg.C],S_3[MPa],RCA%,w_eff/c,a/c,r_adr[kg/m3],r_adn[kg/m3],r_bdr[kg/m3],r_bdn[kg/m3],WA_RCA[%],WA_NA[%],CI_RCA[%],CI_NA[%],f_c[MPa],e0[10^-3],Ec[GPa],s_1[MPa],e1[10^-3]
C1,50,100,N/A,0,0,0.40,2.50,N/A,2760,N/A,1429,N/A,1.35,N/A,13,64.36,2.179,N/A,64.36,2.179
C1,50,100,N/A,8,0,0.40,2.50,N/A,2760,N/A,1429,N/A,1.35,N/A,13,64.36,2.179,N/A,120.67,10.202
C1,50,100,N/A,16,0,0.40,2.50,N/A,2760,N/A,1429,N/A,1.35,N/A,13,64.36,2.179,N/A,158.98,15.889
C1,50,100,N/A,24,0,0.40,2.50,N/A,2760,N/A,1429,N/A,1.35,N/A,13,64.36,2.179,N/A,188.16,19.157
C1,50,100,N/A,32,0,0.40,2.50,N/A,2760,N/A,1429,N/A,1.35,N/A,13,64.36,2.179,N/A,219.04,24.846
C1,50,100,N/A,0,50,0.40,2.50,2430,2760,1260,1429,5.96,1.35,19.5,13,45.21,2.402,N/A,45.21,2.402
C1,50,100,N/A,8,50,0.40,2.50,2430,2760,1260,1429,5.96,1.35,19.5,13,45.21,2.402,N/A,91.49,11.975
C1,50,100,N/A,16,50,0.40,2.50,2430,2760,1260,1429,5.96,1.35,19.5,13,45.21,2.402,N/A,132.29,18.751
C1,50,100,N/A,24,50,0.40,2.50,2430,2760,1260,1429,5.96,1.35,19.5,13,45.21,2.402,N/A,165.46,18.751
C1,50,100,N/A,32,50,0.40,2.50,2430,2760,1260,1429,5.96,1.35,19.5,13,45.21,2.402,N/A,191.56,25.908
C1,50,100,N/A,0,100,0.40,2.50,2430,N/A,1260,N/A,5.96,N/A,19.5,N/A,47.98,2.520,N/A,47.98,2.520
C1,50,100,N/A,8,100,0.40,2.50,2430,N/A,1260,N/A,5.96,N/A,19.5,N/A,47.98,2.520,N/A,90.65,11.939
C1,50,100,N/A,16,100,0.40,2.50,2430,N/A,1260,N/A,5.96,N/A,19.5,N/A,47.98,2.520,N/A,122.51,16.996
C1,50,100,N/A,24,100,0.40,2.50,2430,N/A,1260,N/A,5.96,N/A,19.5,N/A,47.98,2.520,N/A,148.39,31.959
C1,50,100,N/A,32,100,0.40,2.50,2430,N/A,1260,N/A,5.96,N/A,19.5,N/A,47.98,2.520,N/A,180.30,35.950
C2,100,200,N/A,0,0,0.50,3.10,N/A,2730,N/A,1109.4,N/A,0.31,N/A,N/A,36.52,N/A,N/A,36.52,N/A
C2,100,200,N/A,4.5,0,0.50,3.10,N/A,2730,N/A,1109.4,N/A,0.31,N/A,N/A,36.52,N/A,N/A,62.00,N/A
C2,100,200,N/A,15,0,0.50,3.10,N/A,2730,N/A,1109.4,N/A,0.31,N/A,N/A,36.52,N/A,N/A,94.05,N/A
C2,100,200,N/A,21,0,0.50,3.10,N/A,2730,N/A,1109.4,N/A,0.31,N/A,N/A,36.52,N/A,N/A,118.48,N/A
C2,100,200,N/A,0,30,0.52,3.03,2570,2730,1020,1109.4,2.69,0.31,N/A,N/A,33.59,N/A,N/A,33.59,N/A
C2,100,200,N/A,4.5,30,0.52,3.03,2570,2730,1020,1109.4,2.69,0.31,N/A,N/A,33.59,N/A,N/A,59.80,N/A
C2,100,200,N/A,15,30,0.52,3.03,2570,2730,1020,1109.4,2.69,0.31,N/A,N/A,33.59,N/A,N/A,88.00,N/A
C2,100,200,N/A,21,30,0.52,3.03,2570,2730,1020,1109.4,2.69,0.31,N/A,N/A,33.59,N/A,N/A,108.29,N/A
C2,100,200,N/A,0,60,0.54,2.95,2570,2730,1020,1109.4,2.69,0.31,N/A,N/A,30.42,N/A,N/A,30.42,N/A
C2,100,200,N/A,4.5,60,0.54,2.95,2570,2730,1020,1109.4,2.69,0.31,N/A,N/A,30.42,N/A,N/A,66.59,N/A
C2,100,200,N/A,15,60,0.54,2.95,2570,2730,1020,1109.4,2.69,0.31,N/A,N/A,30.42,N/A,N/A,84.00,N/A
C2,100,200,N/A,21,60,0.54,2.95,2570,2730,1020,1109.4,2.69,0.31,N/A,N/A,30.42,N/A,N/A,115.00,N/A
C2,100,200,N/A,0,100,0.56,2.85,2570,N/A,1020,N/A,2.69,N/A,N/A,N/A,29.10,N/A,N/A,29.10,N/A
C2,100,200,N/A,4.5,100,0.56,2.85,2570,N/A,1020,N/A,2.69,N/A,N/A,N/A,29.10,N/A,N/A,75.99,N/A
C2,100,200,N/A,15,100,0.56,2.85,2570,N/A,1020,N/A,2.69,N/A,N/A,N/A,29.10,N/A,N/A,87.10,N/A
C2,100,200,N/A,21,100,0.56,2.85,2570,N/A,1020,N/A,2.69,N/A,N/A,N/A,29.10,N/A,N/A,102.74,N/A
C2,100,200,N/A,40,100,0.56,2.85,2570,N/A,1020,N/A,2.69,N/A,N/A,N/A,29.10,N/A,N/A,144.90,N/A
C2,100,200,N/A,0,0,0.41,2.31,N/A,N/A,N/A,N/A,N/A,N/A,N/A,N/A,19.65,4.58,4.60,19.65,4.58
C2,100,200,N/A,3,0,0.41,2.31,N/A,N/A,N/A,N/A,N/A,N/A,N/A,N/A,19.65,4.58,5.47,41.91,10.76
C2,100,200,N/A,6,0,0.41,2.31,N/A,N/A,N/A,N/A,N/A,N/A,N/A,N/A,19.65,4.58,7.77,56.08,18.19
C2,100,200,N/A,9,0,0.41,2.31,N/A,N/A,N/A,N/A,N/A,N/A,N/A,N/A,19.65,4.58,14.93,69.24,16.85
C2,100,200,N/A,12,0,0.41,2.31,N/A,N/A,N/A,N/A,N/A,N/A,N/A,N/A,19.65,4.58,8.15,82.73,22.17
C2,100,200,N/A,15,0,0.41,2.31,N/A,N/A,N/A,N/A,N/A,N/A,N/A,N/A,19.65,4.58,6.10,96.76,30.46
C2,100,200,N/A,18,0,0.41,2.31,N/A,N/A,N/A,N/A,N/A,N/A,N/A,N/A,19.65,4.58,7.83,104.01,40.51
C2,100,200,N/A,21,0,0.41,2.31,N/A,N/A,N/A,N/A,N/A,N/A,N/A,N/A,19.65,4.58,9.84,114.73,34.75
C2,100,200,N/A,24,0,0.41,2.31,N/A,N/A,N/A,N/A,N/A,N/A,N/A,N/A,19.65,4.58,13.54,134.88,41.78
C2,100,200,N/A,0,30,0.41,2.31,N/A,N/A,N/A,N/A,N/A,N/A,N/A,N/A,21.82,3.32,6.92,21.82,3.32
C2,100,200,N/A,3,30,0.41,2.31,N/A,N/A,N/A,N/A,N/A,N/A,N/A,N/A,21.82,3.32,7.20,43.24,9.11
C2,100,200,N/A,6,30,0.41,2.31,N/A,N/A,N/A,N/A,N/A,N/A,N/A,N/A,21.82,3.32,7.21,59.03,14.56
C2,100,200,N/A,9,30,0.41,2.31,N/A,N/A,N/A,N/A,N/A,N/A,N/A,N/A,21.82,3.32,8.37,74.04,18.06
C2,100,200,N/A,12,30,0.41,2.31,N/A,N/A,N/A,N/A,N/A,N/A,N/A,N/A,21.82,3.32,4.71,89.00,24.12
C2,100,200,N/A,15,30,0.41,2.31,N/A,N/A,N/A,N/A,N/A,N/A,N/A,N/A,21.82,3.32,15.32,97.00,36.30
C2,100,200,N/A,18,30,0.41,2.31,N/A,N/A,N/A,N/A,N/A,N/A,N/A,N/A,21.82,3.32,13.21,110.13,34.33
C2,100,200,N/A,21,30,0.41,2.31,N/A,N/A,N/A,N/A,N/A,N/A,N/A,N/A,21.82,3.32,12.61,126.26,36.53
C2,100,200,N/A,24,30,0.41,2.31,N/A,N/A,N/A,N/A,N/A,N/A,N/A,N/A,21.82,3.32,17.71,134.23,45.41
C2,100,200,N/A,0,70,0.41,2.31,N/A,N/A,N/A,N/A,N/A,N/A,N/A,N/A,22.37,3.47,6.06,22.37,3.47
C2,100,200,N/A,3,70,0.41,2.31,N/A,N/A,N/A,N/A,N/A,N/A,N/A,N/A,22.37,3.47,7.16,45.17,8.55
C2,100,200,N/A,6,70,0.41,2.31,N/A,N/A,N/A,N/A,N/A,N/A,N/A,N/A,22.37,3.47,14.75,61.04,9.13
C2,100,200,N/A,9,70,0.41,2.31,N/A,N/A,N/A,N/A,N/A,N/A,N/A,N/A,22.37,3.47,5.73,75.05,19.47
C2,100,200,N/A,12,70,0.41,2.31,N/A,N/A,N/A,N/A,N/A,N/A,N/A,N/A,22.37,3.47,12.57,80.60,23.28
C2,100,200,N/A,15,70,0.41,2.31,N/A,N/A,N/A,N/A,N/A,N/A,N/A,N/A,22.37,3.47,8.93,99.21,35.09
C2,100,200,N/A,18,70,0.41,2.31,N/A,N/A,N/A,N/A,N/A,N/A,N/A,N/A,22.37,3.47,11.67,100.97,38.36
C2,100,200,N/A,21,70,0.41,2.31,N/A,N/A,N/A,N/A,N/A,N/A,N/A,N/A,22.37,3.47,11.80,112.03,37.49
C2,100,200,N/A,24,70,0.41,2.31,N/A,N/A,N/A,N/A,N/A,N/A,N/A,N/A,22.37,3.47,15.76,127.32,42.86
C2,100,200,N/A,0,100,0.41,2.31,N/A,N/A,N/A,N/A,N/A,N/A,N/A,N/A,19.04,3.81,4.71,19.04,3.81
C2,100,200,N/A,3,100,0.41,2.31,N/A,N/A,N/A,N/A,N/A,N/A,N/A,N/A,19.04,3.81,9.25,38.98,7.81
C2,100,200,N/A,6,100,0.41,2.31,N/A,N/A,N/A,N/A,N/A,N/A,N/A,N/A,19.04,3.81,9.65,57.14,8.18
C2,100,200,N/A,9,100,0.41,2.31,N/A,N/A,N/A,N/A,N/A,N/A,N/A,N/A,19.04,3.81,9.65,75.29,19.9
C2,100,200,N/A,12,100,0.41,2.31,N/A,N/A,N/A,N/A,N/A,N/A,N/A,N/A,19.04,3.81,8.31,85.84,20.38
C2,100,200,N/A,15,100,0.41,2.31,N/A,N/A,N/A,N/A,N/A,N/A,N/A,N/A,19.04,3.81,13.51,94.61,31.54
C2,100,200,N/A,18,100,0.41,2.31,N/A,N/A,N/A,N/A,N/A,N/A,N/A,N/A,19.04,3.81,11.97,107.38,41.85
C2,100,200,N/A,21,100,0.41,2.31,N/A,N/A,N/A,N/A,N/A,N/A,N/A,N/A,19.04,3.81,14.30,118.67,38.64
C2,100,200,N/A,24,100,0.41,2.31,N/A,N/A,N/A,N/A,N/A,N/A,N/A,N/A,19.04,3.81,16.47,134.22,43.64
C2,100,200,N/A,27,100,0.41,2.31,N/A,N/A,N/A,N/A,N/A,N/A,N/A,N/A,19.04,3.81,6.79,147.03,49.64
C2,100,200,N/A,0,0,0.32,1.50,N/A,N/A,N/A,N/A,N/A,N/A,N/A,N/A,31.11,4.04,8.33,31.11,4.04
C2,100,200,N/A,6,0,0.32,1.50,N/A,N/A,N/A,N/A,N/A,N/A,N/A,N/A,31.11,4.04,11.58,69.28,7.62
C2,100,200,N/A,12,0,0.32,1.50,N/A,N/A,N/A,N/A,N/A,N/A,N/A,N/A,31.11,4.04,11.05,100.49,16.45
C2,100,200,N/A,0,30,0.32,1.50,N/A,N/A,N/A,N/A,N/A,N/A,N/A,N/A,31.68,4.08,7.85,31.68,4.08
C2,100,200,N/A,6,30,0.32,1.50,N/A,N/A,N/A,N/A,N/A,N/A,N/A,N/A,31.68,4.08,8.26,78.69,11.61
C2,100,200,N/A,12,30,0.32,1.50,N/A,N/A,N/A,N/A,N/A,N/A,N/A,N/A,31.68,4.08,16.34,108.38,11.04
C2,100,200,N/A,0,70,0.32,1.50,N/A,N/A,N/A,N/A,N/A,N/A,N/A,N/A,31.35,4.25,8.81,31.35,4.25
C2,100,200,N/A,6,70,0.32,1.50,N/A,N/A,N/A,N/A,N/A,N/A,N/A,N/A,31.35,4.25,7.01,71.49,12.30
C2,100,200,N/A,12,70,0.32,1.50,N/A,N/A,N/A,N/A,N/A,N/A,N/A,N/A,31.35,4.25,13.71,98.04,14.59
C2,100,200,N/A,0,100,0.32,1.50,N/A,N/A,N/A,N/A,N/A,N/A,N/A,N/A,31.68,4.08,8.81,31.68,4.08
C2,100,200,N/A,6,100,0.32,1.50,N/A,N/A,N/A,N/A,N/A,N/A,N/A,N/A,31.68,4.08,8.75,66.15,13.42
C2,100,200,N/A,12,100,0.32,1.50,N/A,N/A,N/A,N/A,N/A,N/A,N/A,N/A,31.68,4.08,10.93,100.69,14.91
C2,100,200,N/A,0,100,0.41,2.31,N/A,N/A,N/A,N/A,N/A,N/A,N/A,N/A,23.33,2.96,8.12,23.33,2.96
C2,100,200,N/A,3,100,0.41,2.31,N/A,N/A,N/A,N/A,N/A,N/A,N/A,N/A,23.33,2.96,7.66,52.45,8.25
C2,100,200,N/A,6,100,0.41,2.31,N/A,N/A,N/A,N/A,N/A,N/A,N/A,N/A,23.33,2.96,6.49,62.77,11.53
C2,100,200,N/A,9,100,0.41,2.31,N/A,N/A,N/A,N/A,N/A,N/A,N/A,N/A,23.33,2.96,5.34,78.58,17.26
C2,100,200,N/A,12,100,0.41,2.31,N/A,N/A,N/A,N/A,N/A,N/A,N/A,N/A,23.33,2.96,6.91,93.77,24.32
C2,100,200,N/A,15,100,0.41,2.31,N/A,N/A,N/A,N/A,N/A,N/A,N/A,N/A,23.33,2.96,7.59,106.39,21.61
C2,100,200,N/A,0,100,0.41,2.31,N/A,N/A,N/A,N/A,N/A,N/A,N/A,N/A,23.82,3.62,6.29,23.82,3.62
C2,100,200,N/A,3,100,0.41,2.31,N/A,N/A,N/A,N/A,N/A,N/A,N/A,N/A,23.82,3.62,9.02,53.23,7.37
C2,100,200,N/A,6,100,0.41,2.31,N/A,N/A,N/A,N/A,N/A,N/A,N/A,N/A,23.82,3.62,7.62,62.45,14.56
C2,100,200,N/A,9,100,0.41,2.31,N/A,N/A,N/A,N/A,N/A,N/A,N/A,N/A,23.82,3.62,11.59,76.88,19.98
C2,100,200,N/A,12,100,0.41,2.31,N/A,N/A,N/A,N/A,N/A,N/A,N/A,N/A,23.82,3.62,15.57,87.67,17.02
C2,100,200,N/A,15,100,0.41,2.31,N/A,N/A,N/A,N/A,N/A,N/A,N/A,N/A,23.82,3.62,10.44,100.04,25.47
C2,100,200,N/A,0,0,0.41,2.15,N/A,2652,N/A,1523,N/A,0.88,N/A,N/A,14.42,N/A,N/A,14.42,N/A
C2,100,200,N/A,5,0,0.41,2.15,N/A,2652,N/A,1523,N/A,0.88,N/A,N/A,14.42,N/A,N/A,56.09,N/A
C2,100,200,N/A,10,0,0.41,2.15,N/A,2652,N/A,1523,N/A,0.88,N/A,N/A,14.42,N/A,N/A,77.96,N/A
C2,100,200,N/A,15,0,0.41,2.15,N/A,2652,N/A,1523,N/A,0.88,N/A,N/A,14.42,N/A,N/A,95.70,N/A
C2,100,200,N/A,20,0,0.41,2.15,N/A,2652,N/A,1523,N/A,0.88,N/A,N/A,14.42,N/A,N/A,121.39,N/A
C2,100,200,N/A,0,30,0.41,2.15,2359,2652,1347,1523,6.5,0.88,N/A,N/A,16.15,N/A,N/A,16.15,N/A
C2,100,200,N/A,5,30,0.41,2.15,2359,2652,1347,1523,6.5,0.88,N/A,N/A,16.15,N/A,N/A,56.85,N/A
C2,100,200,N/A,10,30,0.41,2.15,2359,2652,1347,1523,6.5,0.88,N/A,N/A,16.15,N/A,N/A,78.30,N/A
C2,100,200,N/A,15,30,0.41,2.15,2359,2652,1347,1523,6.5,0.88,N/A,N/A,16.15,N/A,N/A,96.74,N/A
C2,100,200,N/A,20,30,0.41,2.15,2359,2652,1347,1523,6.5,0.88,N/A,N/A,16.15,N/A,N/A,117.5,N/A
C2,100,200,N/A,0,70,0.41,2.15,2359,2652,1347,1523,6.5,0.88,N/A,N/A,11.38,N/A,N/A,11.38,N/A
C2,100,200,N/A,5,70,0.41,2.15,2359,2652,1347,1523,6.5,0.88,N/A,N/A,11.38,N/A,N/A,53.22,N/A
C2,100,200,N/A,10,70,0.41,2.15,2359,2652,1347,1523,6.5,0.88,N/A,N/A,11.38,N/A,N/A,73.86,N/A
C2,100,200,N/A,15,70,0.41,2.15,2359,2652,1347,1523,6.5,0.88,N/A,N/A,11.38,N/A,N/A,97.43,N/A
C2,100,200,N/A,20,70,0.41,2.15,2359,2652,1347,1523,6.5,0.88,N/A,N/A,11.38,N/A,N/A,114.95,N/A
C2,100,200,N/A,0,100,0.41,2.15,2359,N/A,1347,N/A,6.5,N/A,N/A,N/A,12.62,N/A,N/A,12.62,N/A
C2,100,200,N/A,5,100,0.41,2.15,2359,N/A,1347,N/A,6.5,N/A,N/A,N/A,12.62,N/A,N/A,50.34,N/A
C2,100,200,N/A,10,100,0.41,2.15,2359,N/A,1347,N/A,6.5,N/A,N/A,N/A,12.62,N/A,N/A,71.64,N/A
C2,100,200,N/A,15,100,0.41,2.15,2359,N/A,1347,N/A,6.5,N/A,N/A,N/A,12.62,N/A,N/A,97.04,N/A
C2,100,200,N/A,20,100,0.41,2.15,2359,N/A,1347,N/A,6.5,N/A,N/A,N/A,12.62,N/A,N/A,114.08,N/A
C2,100,200,200,0,0,0.41,2.15,N/A,2652,N/A,1523,N/A,0.88,N/A,N/A,9.88,N/A,N/A,9.88,N/A
C2,100,200,200,5,0,0.41,2.15,N/A,2652,N/A,1523,N/A,0.88,N/A,N/A,9.88,N/A,N/A,48.74,N/A
C2,100,200,200,10,0,0.41,2.15,N/A,2652,N/A,1523,N/A,0.88,N/A,N/A,9.88,N/A,N/A,80.82,N/A
C2,100,200,200,15,0,0.41,2.15,N/A,2652,N/A,1523,N/A,0.88,N/A,N/A,9.88,N/A,N/A,94.44,N/A
C2,100,200,200,20,0,0.41,2.15,N/A,2652,N/A,1523,N/A,0.88,N/A,N/A,9.88,N/A,N/A,114.12,N/A
C2,100,200,200,0,30,0.41,2.15,2359,2652,1347,1523,6.5,0.88,N/A,N/A,10.25,N/A,N/A,10.25,N/A
C2,100,200,200,5,30,0.41,2.15,2359,2652,1347,1523,6.5,0.88,N/A,N/A,10.25,N/A,N/A,48.11,N/A
C2,100,200,200,10,30,0.41,2.15,2359,2652,1347,1523,6.5,0.88,N/A,N/A,10.25,N/A,N/A,69.68,N/A
C2,100,200,200,15,30,0.41,2.15,2359,2652,1347,1523,6.5,0.88,N/A,N/A,10.25,N/A,N/A,86.55,N/A
C2,100,200,200,20,30,0.41,2.15,2359,2652,1347,1523,6.5,0.88,N/A,N/A,10.25,N/A,N/A,107.35,N/A
C2,100,200,200,0,70,0.41,2.15,2359,2652,1347,1523,6.5,0.88,N/A,N/A,12.45,N/A,N/A,12.45,N/A
C2,100,200,200,5,70,0.41,2.15,2359,2652,1347,1523,6.5,0.88,N/A,N/A,12.45,N/A,N/A,54.16,N/A
C2,100,200,200,10,70,0.41,2.15,2359,2652,1347,1523,6.5,0.88,N/A,N/A,12.45,N/A,N/A,71.76,N/A
C2,100,200,200,15,70,0.41,2.15,2359,2652,1347,1523,6.5,0.88,N/A,N/A,12.45,N/A,N/A,98.34,N/A
C2,100,200,200,20,70,0.41,2.15,2359,2652,1347,1523,6.5,0.88,N/A,N/A,12.45,N/A,N/A,114.12,N/A
C2,100,200,200,0,100,0.41,2.15,2359,N/A,1347,N/A,6.5,N/A,N/A,N/A,15.89,N/A,N/A,15.89,N/A
C2,100,200,200,5,100,0.41,2.15,2359,N/A,1347,N/A,6.5,N/A,N/A,N/A,15.89,N/A,N/A,48.15,N/A
C2,100,200,200,10,100,0.41,2.15,2359,N/A,1347,N/A,6.5,N/A,N/A,N/A,15.89,N/A,N/A,76.19,N/A
C2,100,200,200,15,100,0.41,2.15,2359,N/A,1347,N/A,6.5,N/A,N/A,N/A,15.89,N/A,N/A,84.73,N/A
C2,100,200,200,20,100,0.41,2.15,2359,N/A,1347,N/A,6.5,N/A,N/A,N/A,15.89,N/A,N/A,106.49,N/A
C2,100,200,300,0,0,0.41,2.15,N/A,2652,N/A,1523,N/A,0.88,N/A,N/A,9.45,N/A,N/A,9.45,N/A
C2,100,200,300,5,0,0.41,2.15,N/A,2652,N/A,1523,N/A,0.88,N/A,N/A,9.45,N/A,N/A,48.81,N/A
C2,100,200,300,10,0,0.41,2.15,N/A,2652,N/A,1523,N/A,0.88,N/A,N/A,9.45,N/A,N/A,77.37,N/A
C2,100,200,300,15,0,0.41,2.15,N/A,2652,N/A,1523,N/A,0.88,N/A,N/A,9.45,N/A,N/A,97.39,N/A
C2,100,200,300,20,0,0.41,2.15,N/A,2652,N/A,1523,N/A,0.88,N/A,N/A,9.45,N/A,N/A,117.07,N/A
C2,100,200,300,0,30,0.41,2.15,2359,2652,1347,1523,6.5,0.88,N/A,N/A,10.65,N/A,N/A,10.65,N/A
C2,100,200,300,5,30,0.41,2.15,2359,2652,1347,1523,6.5,0.88,N/A,N/A,10.65,N/A,N/A,46.43,N/A
C2,100,200,300,10,30,0.41,2.15,2359,2652,1347,1523,6.5,0.88,N/A,N/A,10.65,N/A,N/A,74.32,N/A
C2,100,200,300,15,30,0.41,2.15,2359,2652,1347,1523,6.5,0.88,N/A,N/A,10.65,N/A,N/A,92.35,N/A
C2,100,200,300,20,30,0.41,2.15,2359,2652,1347,1523,6.5,0.88,N/A,N/A,10.65,N/A,N/A,114.54,N/A
C2,100,200,300,0,70,0.41,2.15,2359,2652,1347,1523,6.5,0.88,N/A,N/A,11.59,N/A,N/A,11.59,N/A
C2,100,200,300,5,70,0.41,2.15,2359,2652,1347,1523,6.5,0.88,N/A,N/A,11.59,N/A,N/A,46.28,N/A
C2,100,200,300,10,70,0.41,2.15,2359,2652,1347,1523,6.5,0.88,N/A,N/A,11.59,N/A,N/A,77.77,N/A
C2,100,200,300,15,70,0.41,2.15,2359,2652,1347,1523,6.5,0.88,N/A,N/A,11.59,N/A,N/A,99.49,N/A
C2,100,200,300,20,70,0.41,2.15,2359,2652,1347,1523,6.5,0.88,N/A,N/A,11.59,N/A,N/A,114.54,N/A
C2,100,200,300,0,100,0.41,2.15,2359,N/A,1347,N/A,6.5,N/A,N/A,N/A,9.34,N/A,N/A,9.34,N/A
C2,100,200,300,5,100,0.41,2.15,2359,N/A,1347,N/A,6.5,N/A,N/A,N/A,9.34,N/A,N/A,45.16,N/A
C2,100,200,300,10,100,0.41,2.15,2359,N/A,1347,N/A,6.5,N/A,N/A,N/A,9.34,N/A,N/A,65.03,N/A
C2,100,200,300,15,100,0.41,2.15,2359,N/A,1347,N/A,6.5,N/A,N/A,N/A,9.34,N/A,N/A,95.79,N/A
C2,100,200,300,20,100,0.41,2.15,2359,N/A,1347,N/A,6.5,N/A,N/A,N/A,9.34,N/A,N/A,107.40,N/A
C2,100,200,400,0,0,0.41,2.15,N/A,2652,N/A,1523,N/A,0.88,N/A,N/A,9.33,N/A,N/A,9.33,N/A
C2,100,200,400,5,0,0.41,2.15,N/A,2652,N/A,1523,N/A,0.88,N/A,N/A,9.33,N/A,N/A,52.89,N/A
C2,100,200,400,10,0,0.41,2.15,N/A,2652,N/A,1523,N/A,0.88,N/A,N/A,9.33,N/A,N/A,80.06,N/A
C2,100,200,400,15,0,0.41,2.15,N/A,2652,N/A,1523,N/A,0.88,N/A,N/A,9.33,N/A,N/A,102.40,N/A
C2,100,200,400,20,0,0.41,2.15,N/A,2652,N/A,1523,N/A,0.88,N/A,N/A,9.33,N/A,N/A,120.99,N/A
C2,100,200,400,0,30,0.41,2.15,2359,2652,1347,1523,6.5,0.88,N/A,N/A,13.86,N/A,N/A,13.86,N/A
C2,100,200,400,5,30,0.41,2.15,2359,2652,1347,1523,6.5,0.88,N/A,N/A,13.86,N/A,N/A,53.22,N/A
C2,100,200,400,10,30,0.41,2.15,2359,2652,1347,1523,6.5,0.88,N/A,N/A,13.86,N/A,N/A,71.75,N/A
C2,100,200,400,15,30,0.41,2.15,2359,2652,1347,1523,6.5,0.88,N/A,N/A,13.86,N/A,N/A,90.58,N/A
C2,100,200,400,20,30,0.41,2.15,2359,2652,1347,1523,6.5,0.88,N/A,N/A,13.86,N/A,N/A,103.59,N/A
C2,100,200,400,0,70,0.41,2.15,2359,2652,1347,1523,6.5,0.88,N/A,N/A,8.34,N/A,N/A,8.34,N/A
C2,100,200,400,5,70,0.41,2.15,2359,2652,1347,1523,6.5,0.88,N/A,N/A,8.34,N/A,N/A,51.15,N/A
C2,100,200,400,10,70,0.41,2.15,2359,2652,1347,1523,6.5,0.88,N/A,N/A,8.34,N/A,N/A,71.66,N/A
C2,100,200,400,15,70,0.41,2.15,2359,2652,1347,1523,6.5,0.88,N/A,N/A,8.34,N/A,N/A,94.38,N/A
C2,100,200,400,20,70,0.41,2.15,2359,2652,1347,1523,6.5,0.88,N/A,N/A,8.34,N/A,N/A,114.54,N/A
C2,100,200,400,0,100,0.41,2.15,2359,N/A,1347,N/A,6.5,N/A,N/A,N/A,16.90,N/A,N/A,16.90,N/A
C2,100,200,400,5,100,0.41,2.15,2359,N/A,1347,N/A,6.5,N/A,N/A,N/A,16.90,N/A,N/A,46.46,N/A
C2,100,200,400,10,100,0.41,2.15,2359,N/A,1347,N/A,6.5,N/A,N/A,N/A,16.90,N/A,N/A,71.21,N/A
C2,100,200,400,15,100,0.41,2.15,2359,N/A,1347,N/A,6.5,N/A,N/A,N/A,16.90,N/A,N/A,93.52,N/A
C2,100,200,400,20,100,0.41,2.15,2359,N/A,1347,N/A,6.5,N/A,N/A,N/A,16.90,N/A,N/A,106.53,N/A
C2,100,200,500,0,0,0.41,2.15,N/A,2652,N/A,1523,N/A,0.88,N/A,N/A,11.16,N/A,N/A,11.16,N/A
C2,100,200,500,5,0,0.41,2.15,N/A,2652,N/A,1523,N/A,0.88,N/A,N/A,11.16,N/A,N/A,48.65,N/A
C2,100,200,500,10,0,0.41,2.15,N/A,2652,N/A,1523,N/A,0.88,N/A,N/A,11.16,N/A,N/A,78.49,N/A
C2,100,200,500,15,0,0.41,2.15,N/A,2652,N/A,1523,N/A,0.88,N/A,N/A,11.16,N/A,N/A,98.23,N/A
C2,100,200,500,20,0,0.41,2.15,N/A,2652,N/A,1523,N/A,0.88,N/A,N/A,11.16,N/A,N/A,116.08,N/A
C2,100,200,500,0,30,0.41,2.15,2359,2652,1347,1523,6.5,0.88,N/A,N/A,7.84,N/A,N/A,7.84,N/A
C2,100,200,500,5,30,0.41,2.15,2359,2652,1347,1523,6.5,0.88,N/A,N/A,7.84,N/A,N/A,47.68,N/A
C2,100,200,500,10,30,0.41,2.15,2359,2652,1347,1523,6.5,0.88,N/A,N/A,7.84,N/A,N/A,71.02,N/A
C2,100,200,500,15,30,0.41,2.15,2359,2652,1347,1523,6.5,0.88,N/A,N/A,7.84,N/A,N/A,93.92,N/A
C2,100,200,500,20,30,0.41,2.15,2359,2652,1347,1523,6.5,0.88,N/A,N/A,7.84,N/A,N/A,107.83,N/A
C2,100,200,500,0,70,0.41,2.15,2359,2652,1347,1523,6.5,0.88,N/A,N/A,7.31,N/A,N/A,7.31,N/A
C2,100,200,500,5,70,0.41,2.15,2359,2652,1347,1523,6.5,0.88,N/A,N/A,7.31,N/A,N/A,53.56,N/A
C2,100,200,500,10,70,0.41,2.15,2359,2652,1347,1523,6.5,0.88,N/A,N/A,7.31,N/A,N/A,76.07,N/A
C2,100,200,500,15,70,0.41,2.15,2359,2652,1347,1523,6.5,0.88,N/A,N/A,7.31,N/A,N/A,93.92,N/A

File: dataset_tableA2.csv
Specimen_Type,B[mm],H[mm],s3_to_s1,s2_to_s1,RCA%,W_eff/c,a/c,r_adr[kg/m3],r_adn[kg/m3],r_bdr[kg/m3],r_bdn[kg/m3],WA_RCA[%],WA_NA[%],CI_RCA[%],CI_NA[%],f_c[MPa],e0[10^-3],Ec[GPa],s_1[MPa],e1[10^-3]
S2,150,150,0,0,30,0.40,3.17,2560,2720,1350,1470,2.91,0.56,11.42,3.89,22.85,N/A,N/A,22.85,N/A
S2,150,150,0,1,30,0.40,3.17,2560,2720,1350,1470,2.91,0.56,11.42,3.89,22.85,N/A,N/A,32.19,N/A
S2,150,150,0.1,0.1,30,0.40,3.17,2560,2720,1350,1470,2.91,0.56,11.42,3.89,22.85,N/A,N/A,71.19,N/A
S2,150,150,0.1,0.25,30,0.40,3.17,2560,2720,1350,1470,2.91,0.56,11.42,3.89,22.85,N/A,N/A,96.40,N/A
S2,150,150,0.1,0.5,30,0.40,3.17,2560,2720,1350,1470,2.91,0.56,11.42,3.89,22.85,N/A,N/A,112.02,N/A
S2,150,150,0.1,0.75,30,0.40,3.17,2560,2720,1350,1470,2.91,0.56,11.42,3.89,22.85,N/A,N/A,109.26,N/A
S2,150,150,0.1,1,30,0.40,3.17,2560,2720,1350,1470,2.91,0.56,11.42,3.89,22.85,N/A,N/A,97.32,N/A
S2,150,150,0,0,50,0.37,3.13,2560,2720,1350,1470,2.91,0.56,11.42,3.89,27.74,N/A,N/A,27.74,N/A
S2,150,150,0,1,50,0.37,3.13,2560,2720,1350,1470,2.91,0.56,11.42,3.89,27.74,N/A,N/A,39.93,N/A
S2,150,150,0.1,0.1,50,0.37,3.13,2560,2720,1350,1470,2.91,0.56,11.42,3.89,27.74,N/A,N/A,90.39,N/A
S2,150,150,0.1,0.25,50,0.37,3.13,2560,2720,1350,1470,2.91,0.56,11.42,3.89,27.74,N/A,N/A,103.36,N/A
S2,150,150,0.1,0.5,50,0.37,3.13,2560,2720,1350,1470,2.91,0.56,11.42,3.89,27.74,N/A,N/A,107.40,N/A
S2,150,150,0.1,0.75,50,0.37,3.13,2560,2720,1350,1470,2.91,0.56,11.42,3.89,27.74,N/A,N/A,112.77,N/A
S2,150,150,0.1,1,50,0.37,3.13,2560,2720,1350,1470,2.91,0.56,11.42,3.89,27.74,N/A,N/A,102.65,N/A
S2,150,150,0,0,30,0.30,2.35,2560,2720,1350,1470,2.91,0.56,11.42,3.89,30.68,N/A,N/A,30.68,N/A
S2,150,150,0,1,30,0.30,2.35,2560,2720,1350,1470,2.91,0.56,11.42,3.89,30.68,N/A,N/A,38.39,N/A
S2,150,150,0.1,0.1,30,0.30,2.35,2560,2720,1350,1470,2.91,0.56,11.42,3.89,30.68,N/A,N/A,89.61,N/A
S2,150,150,0.1,0.25,30,0.30,2.35,2560,2720,1350,1470,2.91,0.56,11.42,3.89,30.68,N/A,N/A,104.22,N/A
S2,150,150,0.1,0.5,30,0.30,2.35,2560,2720,1350,1470,2.91,0.56,11.42,3.89,30.68,N/A,N/A,110.81,N/A
S2,150,150,0.1,0.75,30,0.30,2.35,2560,2720,1350,1470,2.91,0.56,11.42,3.89,30.68,N/A,N/A,107.92,N/A
S2,150,150,0.1,1,30,0.30,2.35,2560,2720,1350,1470,2.91,0.56,11.42,3.89,30.68,N/A,N/A,108.64,N/A
S2,150,150,0,0,30,0.40,3.17,2560,2720,1350,1470,2.91,0.56,11.42,3.89,22.85,N/A,N/A,22.85,N/A
S2,150,150,0,1,30,0.40,3.17,2560,2720,1350,1470,2.91,0.56,11.42,3.89,22.85,N/A,N/A,32.19,N/A
S2,150,150,0.1,0.1,30,0.40,3.17,2560,2720,1350,1470,2.91,0.56,11.42,3.89,22.85,N/A,N/A,71.19,N/A
S2,150,150,0.1,0.25,30,0.40,3.17,2560,2720,1350,1470,2.91,0.56,11.42,3.89,22.85,N/A,N/A,96.40,N/A
S2,150,150,0.1,0.5,30,0.40,3.17,2560,2720,1350,1470,2.91,0.56,11.42,3.89,22.85,N/A,N/A,112.02,N/A
S2,150,150,0.1,0.75,30,0.40,3.17,2560,2720,1350,1470,2.91,0.56,11.42,3.89,22.85,N/A,N/A,109.26,N/A
S2,150,150,0.1,1,30,0.40,3.17,2560,2720,1350,1470,2.91,0.56,11.42,3.89,22.85,N/A,N/A,97.32,N/A
S2,150,150,0,0,30,0.51,4.75,2560,2720,1350,1470,2.91,0.56,11.42,3.89,15.50,N/A,N/A,15.50,N/A
S2,150,150,0,1,30,0.51,4.75,2560,2720,1350,1470,2.91,0.56,11.42,3.89,15.50,N/A,N/A,20.27,N/A
S2,150,150,0.1,0.1,30,0.51,4.75,2560,2720,1350,1470,2.91,0.56,11.42,3.89,15.50,N/A,N/A,39.20,N/A
S2,150,150,0.1,0.25,30,0.51,4.75,2560,2720,1350,1470,2.91,0.56,11.42,3.89,15.50,N/A,N/A,53.73,N/A
S2,150,150,0.1,0.5,30,0.51,4.75,2560,2720,1350,1470,2.91,0.56,11.42,3.89,15.50,N/A,N/A,61.88,N/A
S2,150,150,0.1,0.75,30,0.51,4.75,2560,2720,1350,1470,2.91,0.56,11.42,3.89,15.50,N/A,N/A,60.62,N/A
S2,150,150,0.1,1,30,0.51,4.75,2560,2720,1350,1470,2.91,0.56,11.42,3.89,15.50,N/A,N/A,53.90,N/A
S1,100,100,0.1,0.25,0,0.47,2.70,N/A,2708,N/A,N/A,N/A,0.30,N/A,4.6,N/A,N/A,N/A,244.15,N/A
S1,100,100,0.1,0.5,0,0.47,2.70,N/A,2708,N/A,N/A,N/A,0.30,N/A,4.6,N/A,N/A,N/A,273.80,N/A
S1,100,100,0.1,0.75,0,0.47,2.70,N/A,2708,N/A,N/A,N/A,0.30,N/A,4.6,N/A,N/A,N/A,253.53,N/A
S1,100,100,0.1,1,0,0.47,2.70,N/A,2708,N/A,N/A,N/A,0.30,N/A,4.6,N/A,N/A,N/A,222.38,N/A
S1,100,100,0.1,0.25,30,0.46,2.64,A2485,2708,N/A,N/A,3.00,0.30,13.4,4.6,N/A,N/A,N/A,249.06,N/A
S1,100,100,0.1,0.5,30,0.46,2.64,2485,2708,N/A,N/A,3.00,0.30,13.4,4.6,N/A,N/A,N/A,280.23,N/A
S1,100,100,0.1,0.75,30,0.46,2.64,2485,2708,N/A,N/A,3.00,0.30,13.4,4.6,N/A,N/A,N/A,264.45,N/A
S1,100,100,0.1,1,30,0.46,2.64,2485,2708,N/A,N/A,3.00,0.30,13.4,4.6,N/A,N/A,N/A,226.70,N/A
S1,100,100,0.1,0.25,50,0.45,2.58,2485,2708,N/A,N/A,3.00,0.30,13.4,4.6,N/A,N/A,N/A,217.70,N/A
S1,100,100,0.1,0.5,50,0.45,2.58,2485,2708,N/A,N/A,3.00,0.30,13.4,4.6,N/A,N/A,N/A,235.57,N/A
S1,100,100,0.1,0.75,50,0.45,2.58,2485,2708,N/A,N/A,3.00,0.30,13.4,4.6,N/A,N/A,N/A,228.77,N/A
S1,100,100,0.1,1,50,0.45,2.58,2485,2708,N/A,N/A,3.00,0.30,13.4,4.6,N/A,N/A,N/A,198.73,N/A
S1,100,100,0.1,0.25,70,0.44,2.52,2485,2708,N/A,N/A,3.00,0.30,13.4,4.6,N/A,N/A,N/A,205.66,N/A
S1,100,100,0.1,0.5,70,0.44,2.52,2485,2708,N/A,N/A,3.00,0.30,13.4,4.6,N/A,N/A,N/A,212.49,N/A
S1,100,100,0.1,0.75,70,0.44,2.52,2485,2708,N/A,N/A,3.00,0.30,13.4,4.6,N/A,N/A,N/A,209.42,N/A
S1,100,100,0.1,1,70,0.44,2.52,2485,2708,N/A,N/A,3.00,0.30,13.4,4.6,N/A,N/A,N/A,181.64,N/A
S1,100,100,0.1,0.25,100,0.43,2.46,2485,N/A,N/A,N/A,3.00,N/A,13.4,N/A,N/A,N/A,N/A,187.44,N/A
S1,100,100,0.1,0.5,100,0.43,2.46,2485,N/A,N/A,N/A,3.00,N/A,13.4,N/A,N/A,N/A,N/A,200.83,N/A
S1,100,100,0.1,0.75,100,0.43,2.46,2485,N/A,N/A,N/A,3.00,N/A,13.4,N/A,N/A,N/A,N/A,192.10,N/A
S1,100,100,0.1,1,100,0.43,2.46,2485,N/A,N/A,N/A,3.00,N/A,13.4,N/A,N/A,N/A,N/A,170.00,N/A
